Repository: darkbgit/Calculate

WinForms application that calculates vessels parts according to ГОСТ 34233.1-2017 - ГОСТ 34233.12-2017 and save result in .docx file.

If material strength characteristics don't set, they calculated according to ГОСТ 34233.1-2017.

For cylindrical shell, conical shell, and elliptical bottom you can set several loading conditions.

Nozzle calculating available during calculating cylindrical shell, conical shell, or elliptical bottom you need check CheckBox Calculate nozzle.

Calculated results can be saved to .rst file (File - Save results) and can be restored from .rst file (File - Open results).

Calculated result can be saved in .docx file.

File: CalculateVessels.Data/PhysicalData/Gost34233_4/Steels.json
[
	{
		"Name": "10, 20, 25, 30",
		"Values": [
			{
				"Temperature": 20,
				"EValue": 213000,
				"alfaValue": 0.0000111
			},
			{
				"Temperature": 100,
				"EValue": 210000,
				"alfaValue": 0.0000111
			},
			{
				"Temperature": 200,
				"EValue": 198000,
				"alfaValue": 0.0000119
			},
			{
				"Temperature": 300,
				"EValue": 190000
			},
			{
				"Temperature": 400,
				"EValue": 185000,
				"alfaValue": 0.0000134
			},
			{
				"Temperature": 450,
				"EValue": 182000
			},
			{
				"Temperature": 500,
				"EValue": 179000
			}
		]
	},
	{
		"Name": "35",
		"Values": [
			{
				"Temperature": 20,
				"SigmaValue": 130.0,
				"EValue": 213000,
				"alfaValue": 0.0000111
			},
			{
				"Temperature": 100,
				"SigmaValue": 126.0,
				"EValue": 210000,
				"alfaValue": 0.0000111
			},
			{
				"Temperature": 200,
				"SigmaValue": 120.0,
				"EValue": 198000,
				"alfaValue": 0.0000119
			},
			{
				"Temperature": 250,
				"SigmaValue": 107
			},
			{
				"Temperature": 300,
				"SigmaValue": 97.0,
				"EValue": 190000
			},
			{
				"Temperature": 350,
				"SigmaValue": 86.0,
				"alfaValue": 0.0000134
			},
			{
				"Temperature": 375,
				"SigmaValue": 80.0,
				"alfaValue": 0.0000134
			},
			{
				"Temperature": 400,
				"SigmaValue": 75.0,
				"EValue": 185000,
				"alfaValue": 0.0000134
			},
			{
				"Temperature": 425,
				"SigmaValue": 68.0
			},
			{
				"Temperature": 450,
				"EValue": 182000
			},
			{
				"Temperature": 500,
				"EValue": 179000
			}
		]
	},
	{
		"Name": "40",
		"Values": [
			{
				"Temperature": 20,
				"SigmaValue": 130.0,
				"EValue": 213000,
				"alfaValue": 0.0000113
			},
			{
				"Temperature": 100,
				"SigmaValue": 126.0,
				"EValue": 210000,
				"alfaValue": 0.0000113
			},
			{
				"Temperature": 200,
				"SigmaValue": 120.0,
				"EValue": 198000,
				"alfaValue": 0.000012
			},
			{
				"Temperature": 250,
				"SigmaValue": 107,
				"alfaValue": 0.0000133
			},
			{
				"Temperature": 300,
				"SigmaValue": 97.0,
				"EValue": 190000,
				"alfaValue": 0.0000133
			},
			{
				"Temperature": 350,
				"SigmaValue": 86.0,
				"alfaValue": 0.0000133
			},
			{
				"Temperature": 375,
				"SigmaValue": 80.0,
				"alfaValue": 0.0000133
			},
			{
				"Temperature": 400,
				"SigmaValue": 75.0,
				"EValue": 185000,
				"alfaValue": 0.0000133
			},
			{
				"Temperature": 425,
				"SigmaValue": 68.0
			},
			{
				"Temperature": 450,
				"EValue": 182000
			},
			{
				"Temperature": 500,
				"EValue": 179000
			}
		]
	}
]
