Repository: darkbgit/Calculate

WinForms application that calculates vessels parts according to ГОСТ 34233.1-2017 - ГОСТ 34233.12-2017 and save result in .docx file.

If material strength characteristics don't set, they calculated according to ГОСТ 34233.1-2017.

For cylindrical shell, conical shell, and elliptical bottom you can set several loading conditions.

Nozzle calculating available during calculating cylindrical shell, conical shell, or elliptical bottom you need check CheckBox Calculate nozzle.

Calculated results can be saved to .rst file (File - Save results) and can be restored from .rst file (File - Open results).

Calculated result can be saved in .docx file. Equations in .docx file saved in linear format, after saving you need to open .docx file in Word and click on any equation (All professional).

## Available calculations

### v 0.1

ГОСТ 34233.2-2017

- Calculate cylindrical shell.
- Calculate conical shell.
- Calculate elliptical bottom.
- Calculate flat bottom.
- Calculate flat bottom with additional moment.

ГОСТ 34233.3-2017

- Calculate nozzle in cylindrical shell, conical shell, or elliptical bottom.

ГОСТ 34233.5-2017

- Calculate vertical bracket.
- Calculate saddle.

File: src/CalculateVessels.Data/PhysicalData/Gost34233_1/Data/Steels.json
[
	{
		"Name": "Ст3",
		"IsCouldBigThickness": true,
		"BigThickness": 20,
		"SteelType" : 0,
		"Values": [
			{
				"Temperature": 20,
				"SigmaValue": [ 154.0, 154.0, 140.0, 140.0 ],
				"EValue": 199000,
				"RmValue" : [ 460, 380 ]
			},
			{
				"Temperature": 100,
				"SigmaValue": [ 149.0, 149.0, 134.0, 134.0 ],
				"EValue": 191000,
				"AlphaValue": 0.0000116,
				"RmValue": [ 435, 360 ]
			},
			{
				"Temperature": 150,
				"SigmaValue": [ 145.0, 145.0, 131.0, 131.0 ],
				"EValue": 186000,
				"RmValue": [ 460, 390 ]
			},
			{
				"Temperature": 200,
				"SigmaValue": [ 142.0, 142.0, 126.0, 126.0 ],
				"EValue": 181000,
				"AlphaValue": 0.0000126,
				"RmValue": [ 505, 420 ]
			},
			{
				"Temperature": 250,
				"SigmaValue": [ 131.0, 131.0, 120.0, 120.0 ],
				"EValue": 176000,
				"RmValue": [ 510, 435 ]
			},
			{
				"Temperature": 300,
				"SigmaValue": [ 115.0, 115.0, 108.0, 108.0 ],
				"EValue": 171000,
				"AlphaValue": 0.0000131,
				"RmValue": [ 520, 440 ]
			},
			{
				"Temperature": 350,
				"SigmaValue": [ 105.0, 105.0, 98.0, 98.0 ],
				"EValue": 164000,
				"RmValue": [ 480, 420 ]
			},
			{
				"Temperature": 375,
				"SigmaValue": [ 93.0, 93.0, 93.0, 93.0 ],
				"RmValue": [ 450, 402 ]
			},
			{
				"Temperature": 400,
				"SigmaValue": [ 85.0, 68.0, 85.0, 68.0 ],
				"EValue": 155000,
				"AlphaValue": 0.0000136
			},
			{
				"Temperature": 410,
				"SigmaValue": [ 81.0, 65.0, 81.0, 65.0 ]
			},
			{
				"Temperature": 420,
				"SigmaValue": [ 75.0, 60.0, 75.0, 60.0 ]
			},
			{
				"Temperature": 430,
				"SigmaValue": [ 71.0, 57.0, 71.0, 57.0 ],
				"AlphaValue": 0.0000141
			}
		]
	},
	{
		"Name": "09Г2С",
		"IsCouldBigThickness": true,
		"BigThickness": 32,
		"SteelType": 1,
		"Values": [
			{
				"Temperature": 20,
				"SigmaValue": [ 196.0, 196.0, 183.0, 183.0 ],
				"EValue": 199000,
				"RmValue": [ 470, 440 ]
			},
			{
				"Temperature": 100,
				"SigmaValue": [ 177.0, 177.0, 160.0, 160.0 ],
				"EValue": 191000,
				"AlphaValue": 0.0000116,
				"RmValue": [ 425, 385 ]
			},
			{
				"Temperature": 150,
				"SigmaValue": [ 171.0, 171.0, 154.0, 154.0 ],
				"EValue": 186000,
				"RmValue": [ 430, 430 ]
			},
			{
				"Temperature": 200,
				"SigmaValue": [ 165.0, 165.0, 148.0, 148.0 ],
				"EValue": 181000,
				"AlphaValue": 0.0000126,
				"RmValue": [ 439, 439 ]
			},
			{
				"Temperature": 250,
				"SigmaValue": [ 162.0, 162.0, 145.0, 145.0 ],
				"EValue": 176000,
				"RmValue": [ 444, 444 ]
			},
			{
				"Temperature": 300,
				"SigmaValue": [ 151.0, 151.0, 134.0, 134.0 ],
				"EValue": 171000,
				"AlphaValue": 0.0000131,
				"RmValue": [ 445, 445 ]
			},
			{
				"Temperature": 350,
				"SigmaValue": [ 140.0, 140.0, 123.0, 123.0 ],
				"EValue": 164000,
				"RmValue": [ 441, 441 ]
			},
			{
				"Temperature": 375,
				"SigmaValue": [ 133.0, 133.0, 116.0, 116.0 ],
				"RmValue": [ 425, 425 ]
			},
			{
				"Temperature": 400,
				"SigmaValue": [ 122.0, 122.0, 105.0, 105.0 ],
				"EValue": 155000,
				"AlphaValue": 0.0000136
			},
			{
				"Temperature": 410,
				"SigmaValue": [ 104.0, 104.0, 104.0, 104.0 ]
			},
			{
				"Temperature": 420,
				"SigmaValue": [ 92.0, 92.0, 92.0, 92.0 ]
			},
			{
				"Temperature": 430,
				"SigmaValue": [ 86.0, 73.0, 86.0, 73.0 ]
			},
			{
				"Temperature": 440,
				"SigmaValue": [ 78.0, 66.0, 78.0, 66.0 ]
			},
			{
				"Temperature": 450,
				"SigmaValue": [ 71.0, 53.0, 71.0, 53.0 ],
				"EValue": 140000
			},
			{
				"Temperature": 460,
				"SigmaValue": [ 64.0, 48.0, 64.0, 48.0 ]
			},
			{
				"Temperature": 470,
				"SigmaValue": [ 56.0, 42.0, 56.0, 42.0 ]
			},
			{
				"Temperature": 475,
				"SigmaValue": [ 53.0, 40.0, 53.0, 40.0 ],
				"AlphaValue": 0.0000141
			}
		]
	},
	{
		"Name": "16ГС",
		"IsCouldBigThickness": true,
		"BigThickness": 32,
		"SteelType": 1,
		"Values": [
			{
				"Temperature": 20,
				"SigmaValue": [ 196.0, 196.0, 183.0, 183.0 ],
				"EValue": 199000,
				"RmValue": [ 470, 440 ]
			},
			{
				"Temperature": 100,
				"SigmaValue": [ 177.0, 177.0, 160.0, 160.0 ],
				"EValue": 191000,
				"AlphaValue": 0.0000116,
				"RmValue": [ 425, 385 ]
			},
			{
				"Temperature": 150,
				"SigmaValue": [ 171.0, 171.0, 154.0, 154.0 ],
				"EValue": 186000,
				"RmValue": [ 430, 430 ]
			},
			{
				"Temperature": 200,
				"SigmaValue": [ 165.0, 165.0, 148.0, 148.0 ],
				"EValue": 181000,
				"AlphaValue": 0.0000126,
				"RmValue": [ 439, 439 ]
			},
			{
				"Temperature": 250,
				"SigmaValue": [ 162.0, 162.0, 145.0, 145.0 ],
				"EValue": 176000,
				"RmValue": [ 444, 444 ]
			},
			{
				"Temperature": 300,
				"SigmaValue": [ 151.0, 151.0, 134.0, 134.0 ],
				"EValue": 171000,
				"AlphaValue": 0.0000131,
				"RmValue": [ 445, 445 ]
			},
			{
				"Temperature": 350,
				"SigmaValue": [ 140.0, 140.0, 123.0, 123.0 ],
				"EValue": 164000,
				"RmValue": [ 441, 441 ]
			},
			{
				"Temperature": 375,
				"SigmaValue": [ 133.0, 133.0, 116.0, 116.0 ],
				"RmValue": [ 425, 425 ]
			},
			{
				"Temperature": 400,
				"SigmaValue": [ 122.0, 122.0, 105.0, 105.0 ],
				"EValue": 155000,
				"AlphaValue": 0.0000136
			},
			{
				"Temperature": 410,
				"SigmaValue": [ 104.0, 104.0, 104.0, 104.0 ]
			},
			{
				"Temperature": 420,
				"SigmaValue": [ 92.0, 92.0, 92.0, 92.0 ]
			},
			{
				"Temperature": 430,
				"SigmaValue": [ 86.0, 73.0, 86.0, 73.0 ]
			},
			{
				"Temperature": 440,
				"SigmaValue": [ 78.0, 66.0, 78.0, 66.0 ]
			},
			{
				"Temperature": 450,
				"SigmaValue": [ 71.0, 53.0, 71.0, 53.0 ],
				"EValue": 140000
			},
			{
				"Temperature": 460,
				"SigmaValue": [ 64.0, 48.0, 64.0, 48.0 ]
			},
			{
				"Temperature": 470,
				"SigmaValue": [ 56.0, 42.0, 56.0, 42.0 ]
			},
			{
				"Temperature": 475,
				"SigmaValue": [ 53.0, 40.0, 53.0, 40.0 ],
				"AlphaValue": 0.0000141
			}
		]
	},
	{
		"Name": "20",
		"IsCouldBigThickness": false,
		"SteelType": 0,
		"Values": [
			{
				"Temperature": 20,
				"SigmaValue": [ 147.0, 147.0 ],
				"EValue": 199000,
				"RmValue": [ 410 ]
			},
			{
				"Temperature": 100,
				"SigmaValue": [ 142.0, 142.0 ],
				"EValue": 191000,
				"AlphaValue": 0.0000116,
				"RmValue": [ 380 ]
			},
			{
				"Temperature": 150,
				"SigmaValue": [ 139.0, 139.0 ],
				"EValue": 186000,
				"RmValue": [ 425 ]
			},
			{
				"Temperature": 200,
				"SigmaValue": [ 136.0, 136.0 ],
				"EValue": 181000,
				"AlphaValue": 0.0000126,
				"RmValue": [ 460 ]
			},
			{
				"Temperature": 250,
				"SigmaValue": [ 132.0, 132.0 ],
				"EValue": 176000,
				"RmValue": [ 460 ]
			},
			{
				"Temperature": 300,
				"SigmaValue": [ 119.0, 119.0 ],
				"EValue": 171000,
				"AlphaValue": 0.0000131,
				"RmValue": [ 460 ]
			},
			{
				"Temperature": 350,
				"SigmaValue": [ 106.0, 106.0 ],
				"EValue": 164000,
				"RmValue": [ 430 ]
			},
			{
				"Temperature": 375,
				"SigmaValue": [ 98.0, 98.0 ],
				"RmValue": [ 410 ]
			},
			{
				"Temperature": 400,
				"SigmaValue": [ 92.0, 74.0 ],
				"EValue": 155000,
				"AlphaValue": 0.0000136
			},
			{
				"Temperature": 410,
				"SigmaValue": [ 86.0, 69.0 ]
			},
			{
				"Temperature": 420,
				"SigmaValue": [ 80.0, 64.0 ]
			},
			{
				"Temperature": 430,
				"SigmaValue": [ 75.0, 60.0 ]
			},
			{
				"Temperature": 440,
				"SigmaValue": [ 67.0, 53.0 ]
			},
			{
				"Temperature": 450,
				"SigmaValue": [ 61.0, 49.0 ],
				"EValue": 140000
			},
			{
				"Temperature": 460,
				"SigmaValue": [ 55.0, 44.0 ]
			},
			{
				"Temperature": 470,
				"SigmaValue": [ 49.0, 39.0 ]
			},
			{
				"Temperature": 475,
				"SigmaValue": [ 46.0, 36.0 ],
				"AlphaValue": 0.0000141
			}
		]
	},
	{
		"Name": "20К",
		"IsCouldBigThickness": false,
		"SteelType": 0,
		"Values": [
			{
				"Temperature": 20,
				"SigmaValue": [ 147.0, 147.0 ],
				"EValue": 199000,
				"RmValue": [ 410 ]
			},
			{
				"Temperature": 100,
				"SigmaValue": [ 142.0, 142.0 ],
				"EValue": 191000,
				"AlphaValue": 0.0000116,
				"RmValue": [ 380 ]
			},
			{
				"Temperature": 150,
				"SigmaValue": [ 139.0, 139.0 ],
				"EValue": 186000,
				"RmValue": [ 425 ]
			},
			{
				"Temperature": 200,
				"SigmaValue": [ 136.0, 136.0 ],
				"EValue": 181000,
				"AlphaValue": 0.0000126,
				"RmValue": [ 460 ]
			},
			{
				"Temperature": 250,
				"SigmaValue": [ 132.0, 132.0 ],
				"EValue": 176000,
				"RmValue": [ 460 ]
			},
			{
				"Temperature": 300,
				"SigmaValue": [ 119.0, 119.0 ],
				"EValue": 171000,
				"AlphaValue": 0.0000131,
				"RmValue": [ 460 ]
			},
			{
				"Temperature": 350,
				"SigmaValue": [ 106.0, 106.0 ],
				"EValue": 164000,
				"RmValue": [ 430 ]
			},
			{
				"Temperature": 375,
				"SigmaValue": [ 98.0, 98.0 ],
				"RmValue": [ 410 ]
			},
			{
				"Temperature": 400,
				"SigmaValue": [ 92.0, 74.0 ],
				"EValue": 155000,
				"AlphaValue": 0.0000136
			},
			{
				"Temperature": 410,
				"SigmaValue": [ 86.0, 69.0 ]
			},
			{
				"Temperature": 420,
				"SigmaValue": [ 80.0, 64.0 ]
			},
			{
				"Temperature": 430,
				"SigmaValue": [ 75.0, 60.0 ]
			},
			{
				"Temperature": 440,
				"SigmaValue": [ 67.0, 53.0 ]
			},
			{
				"Temperature": 450,
				"SigmaValue": [ 61.0, 49.0 ],
				"EValue": 140000
			},
			{
				"Temperature": 460,
				"SigmaValue": [ 55.0, 44.0 ]
			},
			{
				"Temperature": 470,
				"SigmaValue": [ 49.0, 39.0 ]
			},
			{
				"Temperature": 475,
				"SigmaValue": [ 46.0, 36.0 ],
				"AlphaValue": 0.0000141
			}
		]
	},
	{
		"Name": "10",
		"IsCouldBigThickness": false,
		"SteelType": 0,
		"Values": [
			{
				"Temperature": 20,
				"SigmaValue": [ 130.0, 130.0 ],
				"EValue": 199000,
				"RmValue": [ 340 ]
			},
			{
				"Temperature": 100,
				"SigmaValue": [ 125.0, 125.0 ],
				"EValue": 191000,
				"AlphaValue": 0.0000116,
				"RmValue": [ 310 ]
			},
			{
				"Temperature": 150,
				"SigmaValue": [ 122.0, 122.0 ],
				"EValue": 186000,
				"RmValue": [ 340 ]
			},
			{
				"Temperature": 200,
				"SigmaValue": [ 118.0, 118.0 ],
				"EValue": 181000,
				"AlphaValue": 0.0000126,
				"RmValue": [ 382 ]
			},
			{
				"Temperature": 250,
				"SigmaValue": [ 112.0, 112.0 ],
				"EValue": 176000,
				"RmValue": [ 400 ]
			},
			{
				"Temperature": 300,
				"SigmaValue": [ 100.0, 100.0 ],
				"EValue": 171000,
				"AlphaValue": 0.0000131,
				"RmValue": [ 374 ]
			},
			{
				"Temperature": 350,
				"SigmaValue": [ 88.0, 88.0 ],
				"EValue": 164000,
				"RmValue": [ 360 ]
			},
			{
				"Temperature": 375,
				"SigmaValue": [ 82.0, 82.0 ],
				"RmValue": [ 330 ]
			},
			{
				"Temperature": 400,
				"SigmaValue": [ 77.0, 61.0 ],
				"EValue": 155000,
				"AlphaValue": 0.0000136
			},
			{
				"Temperature": 410,
				"SigmaValue": [ 75.0, 60.0 ]
			},
			{
				"Temperature": 420,
				"SigmaValue": [ 72.0, 57.0 ]
			},
			{
				"Temperature": 430,
				"SigmaValue": [ 68.0, 54.0 ]
			},
			{
				"Temperature": 440,
				"SigmaValue": [ 60.0, 48.0 ]
			},
			{
				"Temperature": 450,
				"SigmaValue": [ 53.0, 42.0 ],
				"EValue": 140000
			},
			{
				"Temperature": 460,
				"SigmaValue": [ 47.0, 37.0 ]
			},
			{
				"Temperature": 470,
				"SigmaValue": [ 42.0, 33.0 ]
			},
			{
				"Temperature": 475,
				"SigmaValue": [ 37.0, 29.0 ],
				"AlphaValue": 0.0000141
			}
		]
	},
	{
		"Name": "10Г2",
		"IsCouldBigThickness": false,
		"SteelType": 1,
		"Values": [
			{
				"Temperature": 20,
				"SigmaValue": [ 180.0, 180.0 ],
				"EValue": 199000,
				"RmValue": [ 440 ]
			},
			{
				"Temperature": 100,
				"SigmaValue": [ 160.0, 160.0 ],
				"EValue": 191000,
				"AlphaValue": 0.0000116,
				"RmValue": [ 385 ]
			},
			{
				"Temperature": 150,
				"SigmaValue": [ 154.0, 154.0 ],
				"EValue": 186000,
				"RmValue": [ 430 ]
			},
			{
				"Temperature": 200,
				"SigmaValue": [ 148.0, 148.0 ],
				"EValue": 181000,
				"AlphaValue": 0.0000126,
				"RmValue": [ 439 ]
			},
			{
				"Temperature": 250,
				"SigmaValue": [ 145.0, 145.0 ],
				"EValue": 176000,
				"RmValue": [ 444 ]
			},
			{
				"Temperature": 300,
				"SigmaValue": [ 134.0, 134.0 ],
				"EValue": 171000,
				"AlphaValue": 0.0000131,
				"RmValue": [ 445 ]
			},
			{
				"Temperature": 350,
				"SigmaValue": [ 123.0, 123.0 ],
				"EValue": 164000,
				"RmValue": [ 441 ]
			},
			{
				"Temperature": 375,
				"SigmaValue": [ 108.0, 108.0 ],
				"RmValue": [ 425 ]
			},
			{
				"Temperature": 400,
				"SigmaValue": [ 92.0, 78.0 ],
				"EValue": 155000,
				"AlphaValue": 0.0000136
			},
			{
				"Temperature": 410,
				"SigmaValue": [ 86.0, 73.0 ]
			},
			{
				"Temperature": 420,
				"SigmaValue": [ 80.0, 68.0 ]
			},
			{
				"Temperature": 430,
				"SigmaValue": [ 75.0, 64.0 ]
			},
			{
				"Temperature": 440,
				"SigmaValue": [ 67.0, 57.0 ]
			},
			{
				"Temperature": 450,
				"SigmaValue": [ 61.0, 46.0 ],
				"EValue": 140000
			},
			{
				"Temperature": 460,
				"SigmaValue": [ 55.0, 41.0 ]
			},
			{
				"Temperature": 470,
				"SigmaValue": [ 49.0, 37.0 ]
			},
			{
				"Temperature": 475,
				"SigmaValue": [ 46.0, 34.0 ],
				"AlphaValue": 0.0000141
			}
		]
	},
	{
		"Name": "09Г2",
		"IsCouldBigThickness": false,
		"SteelType": 1,
		"Values": [
			{
				"Temperature": 20,
				"SigmaValue": [ 180.0, 180.0 ],
				"EValue": 199000,
				"RmValue": [ 440 ]
			},
			{
				"Temperature": 100,
				"SigmaValue": [ 160.0, 160.0 ],
				"EValue": 191000,
				"AlphaValue": 0.0000116,
				"RmValue": [ 385 ]
			},
			{
				"Temperature": 150,
				"SigmaValue": [ 154.0, 154.0 ],
				"EValue": 186000,
				"RmValue": [ 430 ]
			},
			{
				"Temperature": 200,
				"SigmaValue": [ 148.0, 148.0 ],
				"EValue": 181000,
				"AlphaValue": 0.0000126,
				"RmValue": [ 439 ]
			},
			{
				"Temperature": 250,
				"SigmaValue": [ 145.0, 145.0 ],
				"EValue": 176000,
				"RmValue": [ 444 ]
			},
			{
				"Temperature": 300,
				"SigmaValue": [ 134.0, 134.0 ],
				"EValue": 171000,
				"AlphaValue": 0.0000131,
				"RmValue": [ 445 ]
			},
			{
				"Temperature": 350,
				"SigmaValue": [ 123.0, 123.0 ],
				"EValue": 164000,
				"RmValue": [ 441 ]
			},
			{
				"Temperature": 375,
				"SigmaValue": [ 108.0, 108.0 ],
				"RmValue": [ 425 ]
			},
			{
				"Temperature": 400,
				"SigmaValue": [ 92.0, 78.0 ],
				"EValue": 155000,
				"AlphaValue": 0.0000136
			},
			{
				"Temperature": 410,
				"SigmaValue": [ 86.0, 73.0 ]
			},
			{
				"Temperature": 420,
				"SigmaValue": [ 80.0, 68.0 ]
			},
			{
				"Temperature": 430,
				"SigmaValue": [ 75.0, 64.0 ]
			},
			{
				"Temperature": 440,
				"SigmaValue": [ 67.0, 57.0 ]
			},
			{
				"Temperature": 450,
				"SigmaValue": [ 61.0, 46.0 ],
				"EValue": 140000
			},
			{
				"Temperature": 460,
				"SigmaValue": [ 55.0, 41.0 ]
			},
			{
				"Temperature": 470,
				"SigmaValue": [ 49.0, 37.0 ]
			},
			{
				"Temperature": 475,
				"SigmaValue": [ 46.0, 34.0 ],
				"AlphaValue": 0.0000141
			}
		]
	},
	{
		"Name": "17ГС",
		"IsCouldBigThickness": false,
		"SteelType": 1,
		"Values": [
			{
				"Temperature": 20,
				"SigmaValue": [ 183.0, 183.0 ],
				"EValue": 199000,
				"RmValue": [ 440 ]
			},
			{
				"Temperature": 100,
				"SigmaValue": [ 160.0, 160.0 ],
				"EValue": 191000,
				"AlphaValue": 0.0000116,
				"RmValue": [ 385 ]
			},
			{
				"Temperature": 150,
				"SigmaValue": [ 154.0, 154.0 ],
				"EValue": 186000,
				"RmValue": [ 430 ]
			},
			{
				"Temperature": 200,
				"SigmaValue": [ 148.0, 148.0 ],
				"EValue": 181000,
				"AlphaValue": 0.0000126,
				"RmValue": [ 439 ]
			},
			{
				"Temperature": 250,
				"SigmaValue": [ 145.0, 145.0 ],
				"EValue": 176000,
				"RmValue": [ 444 ]
			},
			{
				"Temperature": 300,
				"SigmaValue": [ 134.0, 134.0 ],
				"EValue": 171000,
				"AlphaValue": 0.0000131,
				"RmValue": [ 445 ]
			},
			{
				"Temperature": 350,
				"SigmaValue": [ 123.0, 123.0 ],
				"EValue": 164000,
				"RmValue": [ 441 ]
			},
			{
				"Temperature": 375,
				"SigmaValue": [ 116.0, 116.0 ],
				"RmValue": [ 425 ]
			},
			{
				"Temperature": 400,
				"SigmaValue": [ 105.0, 105.0 ],
				"EValue": 155000,
				"AlphaValue": 0.0000136
			},
			{
				"Temperature": 410,
				"SigmaValue": [ 104.0, 104.0 ]
			},
			{
				"Temperature": 420,
				"SigmaValue": [ 92.0, 92.0 ]
			},
			{
				"Temperature": 430,
				"SigmaValue": [ 86.0, 73.0 ]
			},
			{
				"Temperature": 440,
				"SigmaValue": [ 78.0, 66.0 ]
			},
			{
				"Temperature": 450,
				"SigmaValue": [ 71.0, 53.0 ],
				"EValue": 140000
			},
			{
				"Temperature": 460,
				"SigmaValue": [ 64.0, 48.0 ]
			},
			{
				"Temperature": 470,
				"SigmaValue": [ 56.0, 42.0 ]
			},
			{
				"Temperature": 475,
				"SigmaValue": [ 53.0, 40.0 ],
				"AlphaValue": 0.0000141
			}
		]
	},
	{
		"Name": "17Г1С",
		"IsCouldBigThickness": false,
		"SteelType": 1,
		"Values": [
			{
				"Temperature": 20,
				"SigmaValue": [ 183.0, 183.0 ],
				"EValue": 199000,
				"RmValue": [ 440 ]
			},
			{
				"Temperature": 100,
				"SigmaValue": [ 160.0, 160.0 ],
				"EValue": 191000,
				"AlphaValue": 0.0000116,
				"RmValue": [ 385 ]
			},
			{
				"Temperature": 150,
				"SigmaValue": [ 154.0, 154.0 ],
				"EValue": 186000,
				"RmValue": [ 430 ]
			},
			{
				"Temperature": 200,
				"SigmaValue": [ 148.0, 148.0 ],
				"EValue": 181000,
				"AlphaValue": 0.0000126,
				"RmValue": [ 439 ]
			},
			{
				"Temperature": 250,
				"SigmaValue": [ 145.0, 145.0 ],
				"EValue": 176000,
				"RmValue": [ 444 ]
			},
			{
				"Temperature": 300,
				"SigmaValue": [ 134.0, 134.0 ],
				"EValue": 171000,
				"AlphaValue": 0.0000131,
				"RmValue": [ 445 ]
			},
			{
				"Temperature": 350,
				"SigmaValue": [ 123.0, 123.0 ],
				"EValue": 164000,
				"RmValue": [ 441 ]
			},
			{
				"Temperature": 375,
				"SigmaValue": [ 116.0, 116.0 ],
				"RmValue": [ 425 ]
			},
			{
				"Temperature": 400,
				"SigmaValue": [ 105.0, 105.0 ],
				"EValue": 155000,
				"AlphaValue": 0.0000136
			},
			{
				"Temperature": 410,
				"SigmaValue": [ 104.0, 104.0 ]
			},
			{
				"Temperature": 420,
				"SigmaValue": [ 92.0, 92.0 ]
			},
			{
				"Temperature": 430,
				"SigmaValue": [ 86.0, 73.0 ]
			},
			{
				"Temperature": 440,
				"SigmaValue": [ 78.0, 66.0 ]
			},
			{
				"Temperature": 450,
				"SigmaValue": [ 71.0, 53.0 ],
				"EValue": 140000
			},
			{
				"Temperature": 460,
				"SigmaValue": [ 64.0, 48.0 ]
			},
			{
				"Temperature": 470,
				"SigmaValue": [ 56.0, 42.0 ]
			},
			{
				"Temperature": 475,
				"SigmaValue": [ 53.0, 40.0 ],
				"AlphaValue": 0.0000141
			}
		]
	},
	{
		"Name": "10Г2С1",
		"IsCouldBigThickness": false,
		"SteelType": 1,
		"Values": [
			{
				"Temperature": 20,
				"SigmaValue": [ 183.0, 183.0 ],
				"EValue": 199000,
				"RmValue": [ 440 ]
			},
			{
				"Temperature": 100,
				"SigmaValue": [ 160.0, 160.0 ],
				"EValue": 191000,
				"AlphaValue": 0.0000116,
				"RmValue": [ 385 ]
			},
			{
				"Temperature": 150,
				"SigmaValue": [ 154.0, 154.0 ],
				"EValue": 186000,
				"RmValue": [ 430 ]
			},
			{
				"Temperature": 200,
				"SigmaValue": [ 148.0, 148.0 ],
				"EValue": 181000,
				"AlphaValue": 0.0000126,
				"RmValue": [ 439 ]
			},
			{
				"Temperature": 250,
				"SigmaValue": [ 145.0, 145.0 ],
				"EValue": 176000,
				"RmValue": [ 444 ]
			},
			{
				"Temperature": 300,
				"SigmaValue": [ 134.0, 134.0 ],
				"EValue": 171000,
				"AlphaValue": 0.0000131,
				"RmValue": [ 445 ]
			},
			{
				"Temperature": 350,
				"SigmaValue": [ 123.0, 123.0 ],
				"EValue": 164000,
				"RmValue": [ 441 ]
			},
			{
				"Temperature": 375,
				"SigmaValue": [ 116.0, 116.0 ],
				"RmValue": [ 425 ]
			},
			{
				"Temperature": 400,
				"SigmaValue": [ 105.0, 105.0 ],
				"EValue": 155000,
				"AlphaValue": 0.0000136
			},
			{
				"Temperature": 410,
				"SigmaValue": [ 104.0, 104.0 ]
			},
			{
				"Temperature": 420,
				"SigmaValue": [ 92.0, 92.0 ]
			},
			{
				"Temperature": 430,
				"SigmaValue": [ 86.0, 73.0 ]
			},
			{
				"Temperature": 440,
				"SigmaValue": [ 78.0, 66.0 ]
			},
			{
				"Temperature": 450,
				"SigmaValue": [ 71.0, 53.0 ],
				"EValue": 140000
			},
			{
				"Temperature": 460,
				"SigmaValue": [ 64.0, 48.0 ]
			},
			{
				"Temperature": 470,
				"SigmaValue": [ 56.0, 42.0 ]
			},
			{
				"Temperature": 475,
				"SigmaValue": [ 53.0, 40.0 ],
				"AlphaValue": 0.0000141
			}
		]
	},
	{
		"Name": "12Х18Н10Т",
		"IsCouldBigThickness": false,
		"SteelType": 2,
		"Values": [
			{
				"Temperature": 20,
				"SigmaValue": [ 184.0, 184.0 ],
				"EValue": 200000,
				"RmValue": [ 540 ]
			},
			{
				"Temperature": 100,
				"SigmaValue": [ 174.0, 174.0 ],
				"EValue": 200000,
				"AlphaValue": 0.0000166,
				"RmValue": [ 500 ]
			},
			{
				"Temperature": 150,
				"SigmaValue": [ 168.0, 168.0 ],
				"EValue": 199000,
				"RmValue": [ 475 ]
			},
			{
				"Temperature": 200,
				"SigmaValue": [ 160.0, 160.0 ],
				"EValue": 197000,
				"AlphaValue": 0.000017,
				"RmValue": [ 450 ]
			},
			{
				"Temperature": 250,
				"SigmaValue": [ 154.0, 154.0 ],
				"EValue": 194000,
				"RmValue": [ 443 ]
			},
			{
				"Temperature": 300,
				"SigmaValue": [ 148.0, 148.0 ],
				"EValue": 190000,
				"AlphaValue": 0.000018,
				"RmValue": [ 440 ]
			},
			{
				"Temperature": 350,
				"SigmaValue": [ 144.0, 144.0 ],
				"EValue": 185000,
				"RmValue": [ 438 ]
			},
			{
				"Temperature": 375,
				"SigmaValue": [ 140.0, 140.0 ],
				"RmValue": [ 437 ]
			},
			{
				"Temperature": 400,
				"SigmaValue": [ 137.0, 137.0 ],
				"EValue": 180000,
				"AlphaValue": 0.000018,
				"RmValue": [ 436 ]
			},
			{
				"Temperature": 410,
				"SigmaValue": [ 136.0, 136.0 ],
				"RmValue": [ 434 ]
			},
			{
				"Temperature": 420,
				"SigmaValue": [ 135.0, 135.0 ],
				"RmValue": [ 432 ]
			},
			{
				"Temperature": 430,
				"SigmaValue": [ 134.0, 134.0 ],
				"RmValue": [ 431 ]
			},
			{
				"Temperature": 440,
				"SigmaValue": [ 133.0, 133.0 ],
				"RmValue": [ 430 ]
			},
			{
				"Temperature": 450,
				"SigmaValue": [ 132.0, 132.0 ],
				"EValue": 174000,
				"RmValue": [ 428 ]
			},
			{
				"Temperature": 460,
				"SigmaValue": [ 131.0, 131.0 ],
				"RmValue": [ 426 ]
			},
			{
				"Temperature": 470,
				"SigmaValue": [ 130.0, 130.0 ],
				"RmValue": [ 424 ]
			},
			{
				"Temperature": 480,
				"SigmaValue": [ 129.0, 129.0 ],
				"RmValue": [ 422 ]
			},
			{
				"Temperature": 490,
				"SigmaValue": [ 128.0, 128.0 ],
				"RmValue": [ 421 ]
			},
			{
				"Temperature": 500,
				"SigmaValue": [ 127.0, 127.0 ],
				"EValue": 167000,
				"AlphaValue": 0.000018,
				"RmValue": [ 420 ]
			},
			{
				"Temperature": 510,
				"SigmaValue": [ 126.0, 126.0 ],
				"RmValue": [ 418 ]
			},
			{
				"Temperature": 520,
				"SigmaValue": [ 125.0, 125.0 ],
				"RmValue": [ 416 ]
			},
			{
				"Temperature": 530,
				"SigmaValue": [ 124.0, 111.0 ],
				"RmValue": [ 412 ]
			},
			{
				"Temperature": 540,
				"SigmaValue": [ 111.0, 100.0 ]
			},
			{
				"Temperature": 550,
				"SigmaValue": [ 111.0, 99.0 ],
				"EValue": 160000
			},
			{
				"Temperature": 560,
				"SigmaValue": [ 101.0, 91.0 ]
			},
			{
				"Temperature": 570,
				"SigmaValue": [ 97.0, 87.0 ]
			},
			{
				"Temperature": 580,
				"SigmaValue": [ 90.0, 81.0 ]
			},
			{
				"Temperature": 590,
				"SigmaValue": [ 81.0, 73.0 ]
			},
			{
				"Temperature": 600,
				"SigmaValue": [ 74.0, 59.0 ],
				"EValue": 152000
			},
			{
				"Temperature": 610,
				"SigmaValue": [ 68.0, 54.0 ]
			},
			{
				"Temperature": 620,
				"SigmaValue": [ 62.0, 50.0 ]
			},
			{
				"Temperature": 630,
				"SigmaValue": [ 57.0, 45.0 ]
			},
			{
				"Temperature": 640,
				"SigmaValue": [ 52.0, 41.0 ]
			},
			{
				"Temperature": 650,
				"SigmaValue": [ 48.0, 38.0 ],
				"EValue": 143000
			},
			{
				"Temperature": 660,
				"SigmaValue": [ 45.0, 36.0 ]
			},
			{
				"Temperature": 670,
				"SigmaValue": [ 42.0, 33.0 ]
			},
			{
				"Temperature": 680,
				"SigmaValue": [ 38.0, 30.0 ]
			},
			{
				"Temperature": 690,
				"SigmaValue": [ 34.0, 27.0 ]
			},
			{
				"Temperature": 700,
				"SigmaValue": [ 30.0, 24.0 ],
				"EValue": 132000
			}
		]
	}
]

File: src/CalculateVessels.Data/PhysicalData/Gost34233_4/Data/Steels.json
[
	{
		"Name": "10, 20, 25, 30",
		"Values": [
			{
				"Temperature": 20,
				"EValue": 213000,
				"AlphaValue": 0.0000111
			},
			{
				"Temperature": 100,
				"EValue": 210000,
				"AlphaValue": 0.0000111
			},
			{
				"Temperature": 200,
				"EValue": 198000,
				"AlphaValue": 0.0000119
			},
			{
				"Temperature": 300,
				"EValue": 190000
			},
			{
				"Temperature": 400,
				"EValue": 185000,
				"AlphaValue": 0.0000134
			},
			{
				"Temperature": 450,
				"EValue": 182000
			},
			{
				"Temperature": 500,
				"EValue": 179000
			}
		]
	},
	{
		"Name": "35",
		"Values": [
			{
				"Temperature": 20,
				"SigmaValue": 130.0,
				"EValue": 213000,
				"AlphaValue": 0.0000111
			},
			{
				"Temperature": 100,
				"SigmaValue": 126.0,
				"EValue": 210000,
				"AlphaValue": 0.0000111
			},
			{
				"Temperature": 200,
				"SigmaValue": 120.0,
				"EValue": 198000,
				"AlphaValue": 0.0000119
			},
			{
				"Temperature": 250,
				"SigmaValue": 107
			},
			{
				"Temperature": 300,
				"SigmaValue": 97.0,
				"EValue": 190000
			},
			{
				"Temperature": 350,
				"SigmaValue": 86.0,
				"AlphaValue": 0.0000134
			},
			{
				"Temperature": 375,
				"SigmaValue": 80.0,
				"AlphaValue": 0.0000134
			},
			{
				"Temperature": 400,
				"SigmaValue": 75.0,
				"EValue": 185000,
				"AlphaValue": 0.0000134
			},
			{
				"Temperature": 425,
				"SigmaValue": 68.0
			},
			{
				"Temperature": 450,
				"EValue": 182000
			},
			{
				"Temperature": 500,
				"EValue": 179000
			}
		]
	},
	{
		"Name": "40",
		"Values": [
			{
				"Temperature": 20,
				"SigmaValue": 130.0,
				"EValue": 213000,
				"AlphaValue": 0.0000113
			},
			{
				"Temperature": 100,
				"SigmaValue": 126.0,
				"EValue": 210000,
				"AlphaValue": 0.0000113
			},
			{
				"Temperature": 200,
				"SigmaValue": 120.0,
				"EValue": 198000,
				"AlphaValue": 0.000012
			},
			{
				"Temperature": 250,
				"SigmaValue": 107,
				"AlphaValue": 0.0000133
			},
			{
				"Temperature": 300,
				"SigmaValue": 97.0,
				"EValue": 190000,
				"AlphaValue": 0.0000133
			},
			{
				"Temperature": 350,
				"SigmaValue": 86.0,
				"AlphaValue": 0.0000133
			},
			{
				"Temperature": 375,
				"SigmaValue": 80.0,
				"AlphaValue": 0.0000133
			},
			{
				"Temperature": 400,
				"SigmaValue": 75.0,
				"EValue": 185000,
				"AlphaValue": 0.0000133
			},
			{
				"Temperature": 425,
				"SigmaValue": 68.0
			},
			{
				"Temperature": 450,
				"EValue": 182000
			},
			{
				"Temperature": 500,
				"EValue": 179000
			}
		]
	}
]
